Repository: m-r-quinn/cnn_supercon

# CNN_superconductors

## instructions for running the code at https://github.com/txie-93/cgcnn

File: training_data/all_data.csv (part 1 of 42)
,composition,pretty_composition,parent_guess,materials_project_id,tc,debyet,elecspecheat,unit_elecspecheat,neelt,a1,a2,b1,b2,c1,d1,d2,e1,e2,f1,f2,g1,g2,h1,h2,i1,i2,o1,o2,o_empirical,lata,latb,latc,unit_lat
0,Au0.9Ga0.1,Ga0.1Au0.9,Au,mp-81,0.264,,,,,Au,0.9,Ga,0.1,,,,,,,,,,,,,,,,,,,,
1,Au0.95Ga0.05,Ga0.05Au0.95,Au,mp-81,0.032,,,,,Au,0.95,Ga,0.05,,,,,,,,,,,,,,,,,,,,
2,Ba0.2La1.8Cu1O4-Y,Ba0.2La1.8Cu1O4,La2CuO4,mp-19735,29.0,,,,,Ba,0.2,La,1.8,1.0,,,,,,,,,,,,,O,4-Y,,,,,
3,Ba0.1La1.9Ag0.1Cu0.9O4-Y,Ba0.1La1.9Cu0.9Ag0.1O4,La2CuO4,mp-19735,26.0,,,,,Ba,0.1,La,1.9,0.1,Cu,0.9,,,,,,,,,,,O,4-Y,,,,,
4,Ba0.1La1.9Cu1O4-Y,Ba0.1La1.9Cu1O4,La2CuO4,mp-19735,19.0,,,,,Ba,0.1,La,1.9,1.0,,,,,,,,,,,,,O,4-Y,,,,,
5,Ba0.15La1.85Cu1O4-Y,Ba0.15La1.85Cu1O4,La2CuO4,mp-19735,22.0,,,,,Ba,0.15,La,1.85,1.0,,,,,,,,,,,,,O,4-Y,,,,,
6,Ba0.3La1.7Cu1O4-Y,Ba0.3La1.7Cu1O4,La2CuO4,mp-19735,23.0,,,,,Ba,0.3,La,1.7,1.0,,,,,,,,,,,,,O,4-Y,,,,,
7,Ba0.5La1.5Cu1O4-Y,Ba0.5La1.5Cu1O4,La2CuO4,mp-19735,23.0,,,,,Ba,0.5,La,1.5,1.0,,,,,,,,,,,,,O,4-Y,,,,,
11,Sr0.1La1.9Cu1O4-Y,Sr0.1La1.9Cu1O4,La2CuO4,mp-19735,33.0,,,,,Sr,0.1,La,1.9,1.0,,,,,,,,,,,,,O,4-Y,,,,,
12,Sr0.15La1.85Cu1O4-Y,Sr0.15La1.85Cu1O4,La2CuO4,mp-19735,36.0,,,,,Sr,0.15,La,1.85,1.0,,,,,,,,,,,,,O,4-Y,,,,,
13,Sr0.2La1.8Cu1O4-Y,Sr0.2La1.8Cu1O4,La2CuO4,mp-19735,31.0,,,,,Sr,0.2,La,1.8,1.0,,,,,,,,,,,,,O,4-Y,,,,,
14,Sr0.3La1.7Cu1O4-Y,Sr0.3La1.7Cu1O4,La2CuO4,mp-19735,33.0,,,,,Sr,0.3,La,1.7,1.0,,,,,,,,,,,,,O,4-Y,,,,,
15,Ba0.3La1.7Hg0.3Cu0.7O4-Y,Ba0.3La1.7Cu0.7Hg0.3O4,La2CuO4,mp-19735,26.0,,,,,Ba,0.3,La,1.7,0.3,Cu,0.7,,,,,,,,,,,O,4-Y,,,,,
17,Ba0.1La1.9Ag0.05Cu0.95O4-Y,Ba0.1La1.9Cu0.95Ag0.05O4,La2CuO4,mp-19735,27.0,,,,,Ba,0.1,La,1.9,0.05,Cu,0.95,,,,,,,,,,,O,4-Y,,,,,
18,Ba0.1La1.9Ag0.1Cu0.9O4-Y,Ba0.1La1.9Cu0.9Ag0.1O4,La2CuO4,mp-19735,27.0,,,,,Ba,0.1,La,1.9,0.1,Cu,0.9,,,,,,,,,,,O,4-Y,,,,,
19,Ba0.1La1.9Ag0.25Cu0.75O4-Y,Ba0.1La1.9Cu0.75Ag0.25O4,La2CuO4,mp-19735,26.0,,,,,Ba,0.1,La,1.9,0.25,Cu,0.75,,,,,,,,,,,O,4-Y,,,,,
20,Ba0.1La1.9Ag0.5Cu0.5O4-Y,Ba0.1La1.9Cu0.5Ag0.5O4,La2CuO4,mp-19735,27.0,,,,,Ba,0.1,La,1.9,0.5,Cu,0.5,,,,,,,,,,,O,4-Y,,,,,
21,Y1Ba1.5Ca0.5Cu3O7-Z,Ba1.5Ca0.5Y1Cu3O7,Ba2YCu3O7,mp-20674,82.0,,,,,Y,1.0,Ba,1.5,0.5,Cu,3.0,,,,,,,,,,,O,7-Z,,3.762,3.894,3.894,
22,Ba0.15La1.85Cu1O4-Y,Ba0.15La1.85Cu1O4,La2CuO4,mp-19735,30.0,,,,,Ba,0.15,La,1.85,1.0,,,,,,,,,,,,,O,4-Y,,,,,
23,La1.85Ba0.15Cu1O4,Ba0.15La1.85Cu1O4,La2CuO4,mp-19735,30.0,,,,,La,1.85,Ba,0.15,1.0,,,,,,,,,,,,,O,4,,,,,
24,La1.85Sr0.15Cu1O4,Sr0.15La1.85Cu1O4,La2CuO4,mp-19735,39.0,,,,,La,1.85,Sr,0.15,1.0,,,,,,,,,,,,,O,4,,,,,
25,In1Sc1Au2,ScInAu2,ScInAu2,mp-30395,3.02,,,,,In,1.0,Sc,1.0,2.0,,,,,,,,,,,,,,,,,,,
26,In1Y1Au2,YInAu2,YInAu2,mp-22493,1.9,,,,,In,1.0,Y,1.0,2.0,,,,,,,,,,,,,,,,,,,
36,La1.95Sr0.05Cu1O4-Y,Sr0.05La1.95Cu1O4,La2CuO4,mp-19735,14.8,,,,,La,1.95,Sr,0.05,1.0,,,,,,,,,,,,,O,4-Y,,3.794,,,
37,La1.9Sr0.1Cu1O4-Y,Sr0.1La1.9Cu1O4,La2CuO4,mp-19735,30.0,,,,,La,1.9,Sr,0.1,1.0,,,,,,,,,,,,,O,4-Y,,3.786,,,
38,La1.775Sr0.225Cu1O4-Y,Sr0.225La1.775Cu1O4,La2CuO4,mp-19735,35.5,,,,,La,1.775,Sr,0.225,1.0,,,,,,,,,,,,,O,4-Y,,3.771,,,
39,La1.75Sr0.25Cu1O4-Y,Sr0.25La1.75Cu1O4,La2CuO4,mp-19735,23.3,,,,,La,1.75,Sr,0.25,1.0,,,,,,,,,,,,,O,4-Y,,3.774,,,
40,La1.7Sr0.3Cu1O4-Y,Sr0.3La1.7Cu1O4,La2CuO4,mp-19735,18.2,,,,,La,1.7,Sr,0.3,1.0,,,,,,,,,,,,,O,4-Y,,3.774,,,
41,La1.65Sr0.35Cu1O4-Y,Sr0.35La1.65Cu1O4,La2CuO4,mp-19735,18.3,,,,,La,1.65,Sr,0.35,1.0,,,,,,,,,,,,,O,4-Y,,3.771,,,
42,La1.6Sr0.4Cu1O4-Y,Sr0.4La1.6Cu1O4,La2CuO4,mp-19735,18.3,,,,,La,1.6,Sr,0.4,1.0,,,,,,,,,,,,,O,4-Y,,3.769,,,
43,La1.825Sr0.175Cu1O4-Y,Sr0.175La1.825Cu1O4,La2CuO4,mp-19735,37.5,,,,,La,1.825,Sr,0.175,1.0,,,,,,,,,,,,,O,4-Y,,3.778,,,
44,La1.85Ca0.15Cu1O4-Y,Ca0.15La1.85Cu1O4,La2CuO4,mp-19735,20.0,,,,,La,1.85,Ca,0.15,1.0,,,,,,,,,,,,,O,4-Y,,,,,
59,Y1Ba2Cu3OX,Ba2YCu3O7,Ba2YCu3O7,mp-20674,90.0,,,,,Y,1.0,Ba,2.0,3.0,,,,,,,,,,,,,O,X,,3.824,3.889,3.889,
61,Y1.2Ba1.8Cu2O7-X,Ba1.8Y1.2Cu2O7,Ba2YCu3O7,mp-20674,92.0,,,,,Y,1.2,Ba,1.8,2.0,,,,,,,,,,,,,O,7-X,,,,,
66,Eu0.4Ba0.6Cu1O3-X,Ba0.6Eu0.4Cu1O3,BaCuO3,mp-1076800,8.0,,,,,Eu,0.4,Ba,0.6,1.0,,,,,,,,,,,,,O,3-X,,,,,
67,Gd0.4Ba0.6Cu1O3-X,Ba0.6Gd0.4Cu1O3,BaCuO3,mp-1076800,13.0,,,,,Gd,0.4,Ba,0.6,1.0,,,,,,,,,,,,,O,3-X,,,,,
68,Dy0.4Ba0.6Cu1O3-X,Ba0.6Dy0.4Cu1O3,BaCuO3,mp-1076800,91.0,,,,,Dy,0.4,Ba,0.6,1.0,,,,,,,,,,,,,O,3-X,,,,,
69,Ho0.4Ba0.6Cu1O3-X,Ba0.6Ho0.4Cu1O3,BaCuO3,mp-1076800,94.0,,,,,Ho,0.4,Ba,0.6,1.0,,,,,,,,,,,,,O,3-X,,,,,
70,Er0.4Ba0.6Cu1O3-X,Ba0.6Er0.4Cu1O3,BaCuO3,mp-1076800,93.0,,,,,Er,0.4,Ba,0.6,1.0,,,,,,,,,,,,,O,3-X,,,,,
71,Tm0.4Ba0.6Cu1O3-X,Ba0.6Tm0.4Cu1O3,BaCuO3,mp-1076800,93.0,,,,,Tm,0.4,Ba,0.6,1.0,,,,,,,,,,,,,O,3-X,,,,,
72,Lu0.4Ba0.6Cu1O3-X,Ba0.6Lu0.4Cu1O3,BaCuO3,mp-1076800,91.0,,,,,Lu,0.4,Ba,0.6,1.0,,,,,,,,,,,,,O,3-X,,,,,
76,Sm1Ba2Cu3OX,Ba2SmCu3O7,Ba2SmCu3O7,mp-21451,43.0,,,,,Sm,1.0,Ba,2.0,3.0,,,,,,,,,,,,,O,X,,3.901,,,
82,Y1Ba2Cu3OX,Ba2YCu3O7,Ba2YCu3O7,mp-20674,70.0,,,,,Y,1.0,Ba,2.0,3.0,,,,,,,,,,,,,O,X,,,,,
83,Y1Ba2Cu3OX,Ba2YCu3O7,Ba2YCu3O7,mp-20674,90.0,,,,,Y,1.0,Ba,2.0,3.0,,,,,,,,,,,,,O,X,,3.883,3.822,3.822,
85,Y0.3Ba0.7Cu1O3-X,Ba0.7Y0.3Cu1O3,BaCuO3,mp-1076800,95.5,,,,,Y,0.3,Ba,0.7,1.0,,,,,,,,,,,,,O,3-X,,,,,
90,V2Zr1,ZrV2,ZrV2,mp-258,8.0,195.0,17.0,mJ/mol.K2,,V,2.0,Zr,1.0,,,,,,,,,,,,,,,,,,,,
91,Th0.95Zr0.05,Th0.95Zr0.05,Th,mp-11343,0.69,,,,,Th,0.95,Zr,0.05,,,,,,,,,,,,,,,,,5.0605,,,A
92,Th0.3Zr0.7,Th0.3Zr0.7,Zr,mp-8635,2.7,,,,,Th,0.3,Zr,0.7,,,,,,,,,,,,,,,,,3.7272,,,A
93,La1.85Sr0.15Cu1O4-Y,Sr0.15La1.85Cu1O4,La2CuO4,mp-19735,35.5,,,,,La,1.85,Sr,0.15,1.0,,,,,,,,,,,,,O,4-Y,,3.782,,,
95,Sr0.35La1.65Cu1O4-Y,Sr0.35La1.65Cu1O4,La2CuO4,mp-19735,26.0,,,,,Sr,0.35,La,1.65,1.0,,,,,,,,,,,,,O,4-Y,,,,,
98,Yb0.4Ba0.6Cu1O3-X,Ba0.6Yb0.4Cu1O3,BaCuO3,mp-1076800,88.0,,,,,Yb,0.4,Ba,0.6,1.0,,,,,,,,,,,,,O,3-X,,,,,
101,Tc0.25Ti0.75,Ti0.75Tc0.25,Ti,mp-6985,2.7,,,,,Tc,0.25,Ti,0.75,,,,,,,,,,,,,,,,,3.181,,,A
105,Ba0.15La1.85Cu1O4,Ba0.15La1.85Cu1O4,La2CuO4,mp-19735,28.0,,,,,Ba,0.15,La,1.85,1.0,,,,,,,,,,,,,O,4,,,,,
106,Sr0.15La1.85Cu1O4,Sr0.15La1.85Cu1O4,La2CuO4,mp-19735,34.7,,,,,Sr,0.15,La,1.85,1.0,,,,,,,,,,,,,O,4,,,,,
108,Sr0.2La1.8Cu0.95Ti0.05O4,Sr0.2La1.8Ti0.05Cu0.95O4,La2CuO4,mp-19735,21.0,,,,,Sr,0.2,La,1.8,0.95,Ti,0.05,,,,,,,,,,,O,4,,,,,
109,Sr0.2La1.8Cu0.99V0.01O4,Sr0.2La1.8V0.01Cu0.99O4,La2CuO4,mp-19735,12.0,,,,,Sr,0.2,La,1.8,0.99,V,0.01,,,,,,,,,,,O,4,,,,,
110,Sr0.2La1.8Cu0.99Cr0.01O4,Sr0.2La1.8Cr0.01Cu0.99O4,La2CuO4,mp-19735,22.0,,,,,Sr,0.2,La,1.8,0.99,Cr,0.01,,,,,,,,,,,O,4,,,,,
111,Sr0.2La1.8Cu0.98Mn0.02O4,Sr0.2La1.8Mn0.02Cu0.98O4,La2CuO4,mp-19735,32.0,,,,,Sr,0.2,La,1.8,0.98,Mn,0.02,,,,,,,,,,,O,4,,,,,
112,Sr0.2La1.8Cu0.95Fe0.05O4,Sr0.2La1.8Fe0.05Cu0.95O4,La2CuO4,mp-19735,30.0,,,,,Sr,0.2,La,1.8,0.95,Fe,0.05,,,,,,,,,,,O,4,,,,,
113,Sr0.2La1.8Cu0.95Co0.05O4,Sr0.2La1.8Co0.05Cu0.95O4,La2CuO4,mp-19735,16.0,,,,,Sr,0.2,La,1.8,0.95,Co,0.05,,,,,,,,,,,O,4,,,,,
114,Sr0.2La1.8Cu0.95Ni0.05O4,Sr0.2La1.8Cu0.95Ni0.05O4,La2CuO4,mp-19735,21.0,,,,,Sr,0.2,La,1.8,0.95,Ni,0.05,,,,,,,,,,,O,4,,,,,
115,Sr0.2La1.8Cu0.99Zn0.01O4,Sr0.2La1.8Zn0.01Cu0.99O4,La2CuO4,mp-19735,29.0,,,,,Sr,0.2,La,1.8,0.99,Zn,0.01,,,,,,,,,,,O,4,,,,,
116,Pr0.1La1.7Sr0.2Cu1O4,Sr0.2La1.7Pr0.1Cu1O4,La2CuO4,mp-19735,36.0,,,,,Pr,0.1,La,1.7,0.2,Cu,1.0,,,,,,,,,,,O,4,,,,,
117,Nd0.1La1.7Sr0.2Cu1O4,Sr0.2La1.7Nd0.1Cu1O4,La2CuO4,mp-19735,35.0,,,,,Nd,0.1,La,1.7,0.2,Cu,1.0,,,,,,,,,,,O,4,,,,,
118,Sm0.1La1.7Sr0.2Cu1O4,Sr0.2La1.7Sm0.1Cu1O4,La2CuO4,mp-19735,32.0,,,,,Sm,0.1,La,1.7,0.2,Cu,1.0,,,,,,,,,,,O,4,,,,,
119,Gd0.1La1.7Sr0.2Cu1O4,Sr0.2La1.7Gd0.1Cu1O4,La2CuO4,mp-19735,30.0,,,,,Gd,0.1,La,1.7,0.2,Cu,1.0,,,,,,,,,,,O,4,,,,,
120,Y1Ba2Cu2.85Fe0.15O7,Ba2Y1Fe0.15Cu2.85O7,Ba2YCu3O7,mp-20674,51.0,,,,,Y,1.0,Ba,2.0,2.85,Fe,0.15,,,,,,,,,,,O,7,,,,,
121,Y1Ba2Cu2.7Fe0.3O7,Ba2Y1Fe0.3Cu2.7O7,Ba2YCu3O7,mp-20674,33.0,,,,,Y,1.0,Ba,2.0,2.7,Fe,0.3,,,,,,,,,,,O,7,,,,,
122,Y1Ba2Cu2.97Fe0.03O7,Ba2Y1Fe0.03Cu2.97O7,Ba2YCu3O7,mp-20674,82.0,,,,,Y,1.0,Ba,2.0,2.97,Fe,0.03,,,,,,,,,,,O,7,,3.822,3.891,3.891,
123,Y1Ba2Cu2.94Fe0.06O7,Ba2Y1Fe0.06Cu2.94O7,Ba2YCu3O7,mp-20674,60.0,,,,,Y,1.0,Ba,2.0,2.94,Fe,0.06,,,,,,,,,,,O,7,,,,,
124,Y1Ba2Cu2.88Fe0.12O7,Ba2Y1Fe0.12Cu2.88O7,Ba2YCu3O7,mp-20674,54.0,,,,,Y,1.0,Ba,2.0,2.88,Fe,0.12,,,,,,,,,,,O,7,,,,,
125,Y1Ba2Cu3O7,Ba2YCu3O7,Ba2YCu3O7,mp-20674,90.0,,,,,Y,1.0,Ba,2.0,3.0,,,,,,,,,,,,,O,7,,3.822,3.891,3.891,
126,Y1Ba2Cu3S1O6,Ba2YCu3SO6,Ba2YCu3O7,mp-20674,90.0,,,,,Y,1.0,Ba,2.0,3.0,S,1.0,,,,,,,,,,,O,6,,3.855,3.919,3.919,
128,Y1Ba2Cu3O7+Y,Ba2YCu3O7,Ba2YCu3O7,mp-20674,92.0,,,,,Y,1.0,Ba,2.0,3.0,,,,,,,,,,,,,O,7+Y,,3.821,3.885,3.885,
129,Y1Ba2Cu3O7,Ba2YCu3O7,Ba2YCu3O7,mp-20674,93.0,,,,,Y,1.0,Ba,2.0,3.0,,,,,,,,,,,,,O,7,,,,,
130,Y1Ba2Cu3O7-Y,Ba2YCu3O7,Ba2YCu3O7,mp-20674,92.0,,40.0,,,Y,1.0,Ba,2.0,3.0,,,,,,,,,,,,,O,7-Y,,,,,
131,Gd1Ba2Cu3O7-Y,Ba2GdCu3O7,Ba2GdCu3O7,mp-19813,94.5,,,,,Gd,1.0,Ba,2.0,3.0,,,,,,,,,,,,,O,7-Y,,,,,
133,La1.85Sr0.15Cu1O4,Sr0.15La1.85Cu1O4,La2CuO4,mp-19735,36.0,,,,,La,1.85,Sr,0.15,1.0,,,,,,,,,,,,,O,4,,,,,
134,Y1Ba2Cu3O7,Ba2YCu3O7,Ba2YCu3O7,mp-20674,91.85,,,,,Y,1.0,Ba,2.0,3.0,,,,,,,,,,,,,O,7,,,,,
135,Y1Ba2Cu3O7,Ba2YCu3O7,Ba2YCu3O7,mp-20674,91.95,,,,,Y,1.0,Ba,2.0,3.0,,,,,,,,,,,,,O,7,,,,,
136,Y1Ba2Cu3O7,Ba2YCu3O7,Ba2YCu3O7,mp-20674,89.7,,,,,Y,1.0,Ba,2.0,3.0,,,,,,,,,,,,,O,7,,,,,
137,Y1Ba2Cu3O7,Ba2YCu3O7,Ba2YCu3O7,mp-20674,89.9,,,,,Y,1.0,Ba,2.0,3.0,,,,,,,,,,,,,O,7,,,,,
139,Y0.1Gd0.9Ba2Cu3O8-X,Ba2Gd0.9Y0.1Cu3O8,Ba2GdCu3O7,mp-19813,90.5,,,,,Y,0.1,Gd,0.9,2.0,Cu,3.0,,,,,,,,,,,O,8-X,,,,,
140,Er1Ba2Cu3O7-X,Ba2ErCu3O7,Ba2ErCu3O7,mp-622110,275.0,,,,,Er,1.0,Ba,2.0,3.0,,,,,,,,,,,,,O,7-X,,,,,
141,Y1Ba2Cu3O7-X,Ba2YCu3O7,Ba2YCu3O7,mp-20674,130.0,,,,,Y,1.0,Ba,2.0,3.0,,,,,,,,,,,,,O,7-X,,,,,
142,Y1Ba2Cu3O7-X,Ba2YCu3O7,Ba2YCu3O7,mp-20674,88.8,,,,,Y,1.0,Ba,2.0,3.0,,,,,,,,,,,,,O,7-X,,3.83,3.89,3.89,
144,Y1Ba2Cu3O7-X,Ba2YCu3O7,Ba2YCu3O7,mp-20674,90.0,,,,,Y,1.0,Ba,2.0,3.0,,,,,,,,,,,,,O,7-X,,,,,
145,Y1Ba2Cu3O7-X,Ba2YCu3O7,Ba2YCu3O7,mp-20674,85.5,,,,,Y,1.0,Ba,2.0,3.0,,,,,,,,,,,,,O,7-X,,,,,
147,Y1Ba2Cu3O7-X,Ba2YCu3O7,Ba2YCu3O7,mp-20674,90.0,,,,,Y,1.0,Ba,2.0,3.0,,,,,,,,,,,,,O,7-X,,,,,
148,Sm0.45Ba0.55Cu1O3-Y,Ba0.55Sm0.45Cu1O3,BaCuO3,mp-1076800,69.0,,,,,Sm,0.45,Ba,0.55,1.0,,,,,,,,,,,,,O,3-Y,,,,,
149,Sm0.4Ba0.6Cu1O3-Y,Ba0.6Sm0.4Cu1O3,BaCuO3,mp-1076800,84.3,,,,,Sm,0.4,Ba,0.6,1.0,,,,,,,,,,,,,O,3-Y,,,,,
151,Sm0.3Ba0.7Cu1O3-Y,Ba0.7Sm0.3Cu1O3,BaCuO3,mp-1076800,88.8,,,,,Sm,0.3,Ba,0.7,1.0,,,,,,,,,,,,,O,3-Y,,,,,
152,Sm0.25Ba0.75Cu1O3-Y,Ba0.75Sm0.25Cu1O3,BaCuO3,mp-1076800,73.6,,,,,Sm,0.25,Ba,0.75,1.0,,,,,,,,,,,,,O,3-Y,,,,,
153,Sm0.2Ba0.8Cu1O3-Y,Ba0.8Sm0.2Cu1O3,BaCuO3,mp-1076800,62.5,,,,,Sm,0.2,Ba,0.8,1.0,,,,,,,,,,,,,O,3-Y,,,,,
154,Sm0.35Ba0.65Cu1O3-Y,Ba0.65Sm0.35Cu1O3,BaCuO3,mp-1076800,93.1,,,,,Sm,0.35,Ba,0.65,1.0,,,,,,,,,,,,,O,3-Y,,3.976,3.998,3.998,
155,Y1Ba2Cu3O7,Ba2YCu3O7,Ba2YCu3O7,mp-20674,90.0,,,,,Y,1.0,Ba,2.0,3.0,,,,,,,,,,,,,O,7,,3.817,3.883,3.883,
161,Er1Ba2Cu3OX,Ba2ErCu3O7,Ba2ErCu3O7,mp-622110,85.5,,,,,Er,1.0,Ba,2.0,3.0,,,,,,,,,,,,,O,X,,,,,
162,Ho1Ba2Cu3OX,Ba2HoCu3O7,Ba2HoCu3O7,mp-6616,91.0,,,,,Ho,1.0,Ba,2.0,3.0,,,,,,,,,,,,,O,X,,,,,
163,Gd1Ba2Cu3OX,Ba2GdCu3O7,Ba2GdCu3O7,mp-19813,93.0,,,,,Gd,1.0,Ba,2.0,3.0,,,,,,,,,,,,,O,X,,,,,
164,Y1Ba2Cu3O6.9,Ba2Y1Cu3O6.9,Ba2YCu3O7,mp-20674,95.0,,,,,Y,1.0,Ba,2.0,3.0,,,,,,,,,,,,,O,6.9,6.9,,,,
172,Eu1.5Ba1.5Cu3Oz,Ba1.5Eu1.5Cu3O7,Ba2EuCu3O7,mp-622211,89.5,,,,,Eu,1.5,Ba,1.5,3.0,,,,,,,,,,,,,O,z,,3.865,,,
173,Gd1.5Ba1.5Cu3Oz,Ba1.5Gd1.5Cu3O7,Ba2GdCu3O7,mp-19813,92.5,,,,,Gd,1.5,Ba,1.5,3.0,,,,,,,,,,,,,O,z,,3.863,,,
174,Y1.5Ba1.5Cu3Oz,Ba1.5Y1.5Cu3O7,Ba2YCu3O7,mp-20674,90.0,,,,,Y,1.5,Ba,1.5,3.0,,,,,,,,,,,,,O,z,,3.821,3.854,3.854,
180,Y1Ba2Cu3O7,Ba2YCu3O7,Ba2YCu3O7,mp-20674,91.6,,,,,Y,1.0,Ba,2.0,3.0,,,,,,,,,,,,,O,7,,3.824,3.887,3.887,
183,Y1Ba2Cu2.75Ni0.25O7,Ba2Y1Cu2.75Ni0.25O7,Ba2YCu3O7,mp-20674,63.9,,,,,Y,1.0,Ba,2.0,2.75,Ni,0.25,,,,,,,,,,,O,7,,3.819,3.886,3.886,
184,Y1Ba2Cu3O7,Ba2YCu3O7,Ba2YCu3O7,mp-20674,92.0,,,,,Y,1.0,Ba,2.0,3.0,,,,,,,,,,,,,O,7,,3.851,3.851,3.851,
185,Y1Ba2Cu2.95Al0.05O7,Ba2Y1Al0.05Cu2.95O7,Ba2YCu3O7,mp-20674,88.0,,,,,Y,1.0,Ba,2.0,2.95,Al,0.05,,,,,,,,,,,O,7,,3.835,3.884,3.884,
186,Y1Ba2Cu2.9Al0.1O7,Ba2Y1Al0.1Cu2.9O7,Ba2YCu3O7,mp-20674,75.0,,,,,Y,1.0,Ba,2.0,2.9,Al,0.1,,,,,,,,,,,O,7,,3.844,3.895,3.895,
187,La1.85Sr0.15Cu1O4,Sr0.15La1.85Cu1O4,La2CuO4,mp-19735,39.3,,,,,La,1.85,Sr,0.15,1.0,,,,,,,,,,,,,O,4,,3.777,,,
188,La1.85Sr0.15Cu0.975Ni0.025O4,Sr0.15La1.85Cu0.975Ni0.025O4,La2CuO4,mp-19735,22.6,,,,,La,1.85,Sr,0.15,0.975,Ni,0.025,,,,,,,,,,,O,4,,3.775,,,
189,La1.85Sr0.15Cu0.95Ni0.05O4,Sr0.15La1.85Cu0.95Ni0.05O4,La2CuO4,mp-19735,4.2,,,,,La,1.85,Sr,0.15,0.95,Ni,0.05,,,,,,,,,,,O,4,,3.776,,,
193,Y1Ba2Cu2.89Al0.11O7,Ba2Y1Al0.11Cu2.89O7,Ba2YCu3O7,mp-20674,82.0,,,,,Y,1.0,Ba,2.0,2.89,Al,0.11,,,,,,,,,,,O,7,,3.847,3.851,3.851,
194,Y1Ba2Cu2.88Al0.12O7,Ba2Y1Al0.12Cu2.88O7,Ba2YCu3O7,mp-20674,51.0,,,,,Y,1.0,Ba,2.0,2.88,Al,0.12,,,,,,,,,,,O,7,,3.855,3.859,3.859,
195,Y1Ba2Cu2.87Al0.13O7,Ba2Y1Al0.13Cu2.87O7,Ba2YCu3O7,mp-20674,45.0,,,,,Y,1.0,Ba,2.0,2.87,Al,0.13,,,,,,,,,,,O,7,,3.843,3.859,3.859,
196,Y1Ba2Cu2.865Al0.135O7,Ba2Y1Al0.135Cu2.865O7,Ba2YCu3O7,mp-20674,45.0,,,,,Y,1.0,Ba,2.0,2.865,Al,0.135,,,,,,,,,,,O,7,,3.856,3.86,3.86,
197,Y1Ba2Cu2.82Al0.18O7,Ba2Y1Al0.18Cu2.82O7,Ba2YCu3O7,mp-20674,20.0,,,,,Y,1.0,Ba,2.0,2.82,Al,0.18,,,,,,,,,,,O,7,,3.854,3.856,3.856,
199,Y1Ba2Cu3O7-Z,Ba2YCu3O7,Ba2YCu3O7,mp-20674,92.4,,,,,Y,1.0,Ba,2.0,3.0,,,,,,,,,,,,,O,7-Z,,,,,
200,Y1Ba2Cu3O6.8,Ba2Y1Cu3O6.8,Ba2YCu3O7,mp-20674,91.6,,,,,Y,1.0,Ba,2.0,3.0,,,,,,,,,,,,,O,7-Z,6.8,,,,
201,Er1Ba2Cu3O7-Z,Ba2ErCu3O7,Ba2ErCu3O7,mp-622110,86.0,,,,,Er,1.0,Ba,2.0,3.0,,,,,,,,,,,,,O,7-Z,,,,,
202,Y1Ba2Cu3H0.14O7,Ba2Y1Cu3H0.14O7,Ba2YCu3O7,mp-20674,92.5,,,,,Y,1.0,Ba,2.0,3.0,H,0.14,,,,,,,,,,,O,7,,,,,
203,Y1Ba2Cu3H0.48O7,Ba2Y1Cu3H0.48O7,Ba2YCu3O7,mp-20674,93.6,,,,,Y,1.0,Ba,2.0,3.0,H,0.48,,,,,,,,,,,O,7,,,,,
208,Eu1Ba2Cu3O7.1,Ba2Eu1Cu3O7.1,Ba2EuCu3O7,mp-622211,94.9,,,,,Eu,1.0,Ba,2.0,3.0,,,,,,,,,,,,,O,7-X,7.1,3.845,3.901,3.901,
209,Gd1Ba2Cu3O7.08,Ba2Gd1Cu3O7.08,Ba2GdCu3O7,mp-19813,93.8,,,,,Gd,1.0,Ba,2.0,3.0,,,,,,,,,,,,,O,7-X,7.08,3.84,3.899,3.899,
210,Dy1Ba2Cu3O6.82,Ba2Dy1Cu3O6.82,Ba2DyCu3O7,mp-622105,92.7,,,,,Dy,1.0,Ba,2.0,3.0,,,,,,,,,,,,,O,7-X,6.82,3.828,3.889,3.889,
211,Ho1Ba2Cu3O6.71,Ba2Ho1Cu3O6.71,Ba2HoCu3O7,mp-6616,92.9,,,,,Ho,1.0,Ba,2.0,3.0,,,,,,,,,,,,,O,7-X,6.71,3.822,3.888,3.888,
222,Er1Ba2Cu3O6.82,Ba2Er1Cu3O6.82,Ba2ErCu3O7,mp-622110,92.4,,,,,Er,1.0,Ba,2.0,3.0,,,,,,,,,,,,,O,7-X,6.82,3.815,3.885,3.885,
223,Tm1Ba2Cu3O6.65,Ba2Tm1Cu3O6.65,Ba2TmCu3O7,mp-622108,92.5,,,,,Tm,1.0,Ba,2.0,3.0,,,,,,,,,,,,,O,7-X,6.65,3.81,3.882,3.882,
224,Yb1Ba2Cu3O6.71,Ba2Yb1Cu3O6.71,Ba2YbCu3O7,mp-1214570,87.0,,,,,Yb,1.0,Ba,2.0,3.0,,,,,,,,,,,,,O,7-X,6.71,3.799,3.873,3.873,
225,Lu1Ba2Cu3O7-X,Ba2LuCu3O7,Ba2LuCu3O7,mp-20324,89.5,,,,,Lu,1.0,Ba,2.0,3.0,,,,,,,,,,,,,O,7-X,,,,,
226,Y1Ba2Cu3O6.72,Ba2Y1Cu3O6.72,Ba2YCu3O7,mp-20674,93.4,,,,,Y,1.0,Ba,2.0,3.0,,,,,,,,,,,,,O,7-X,6.72,3.824,3.887,3.887,
228,Nd1Ba2Cu3O7.16,Ba2Nd1Cu3O7.16,Ba2NdCu3O7,mp-22719,95.3,,,,,Nd,1.0,Ba,2.0,3.0,,,,,,,,,,,,,O,7-X,7.16,3.855,3.914,3.914,
229,Sm1Ba2Cu3O7.11,Ba2Sm1Cu3O7.11,Ba2SmCu3O7,mp-21451,93.5,,,,,Sm,1.0,Ba,2.0,3.0,,,,,,,,,,,,,O,7-X,7.11,3.855,3.899,3.899,
230,La1.85Sr0.15Cu1O4,Sr0.15La1.85Cu1O4,La2CuO4,mp-19735,37.1,,0.134,,,La,1.85,Sr,0.15,1.0,,,,,,,,,,,,,O,4,,,,,
231,Y1Ba2Cu3O7-X,Ba2YCu3O7,Ba2YCu3O7,mp-20674,88.8,,,,,Y,1.0,Ba,2.0,3.0,,,,,,,,,,,,,O,7-X,,,,,
232,La1.85Sr0.15Cu1O4-Z,Sr0.15La1.85Cu1O4,La2CuO4,mp-19735,33.0,,7.0,,,La,1.85,Sr,0.15,1.0,,,,,,,,,,,,,O,4-Z,,,,,
233,Y1Ba2.01Cu2.81Ni0.19O6.7,Ba2.01Y1Cu2.81Ni0.19O6.7,Ba2YCu3O7,mp-20674,65.0,,,,,Y,1.0,Ba,2.01,2.81,Ni,0.19,,,,,,,,,,,O,6.7,,3.819,3.888,3.888,
234,Y1Ba2.02Cu2.18Zn0.82O7,Ba2.02Y1Zn0.82Cu2.18O7,Ba2YCu3O7,mp-20674,30.0,,,,,Y,1.0,Ba,2.02,2.18,Zn,0.82,,,,,,,,,,,O,7,,3.829,3.887,3.887,
235,Y1Ba1.99Cu2.847Ag0.153O6.7,Ba1.99Y1Cu2.847Ag0.153O6.7,Ba2YCu3O7,mp-20674,86.0,,,,,Y,1.0,Ba,1.99,2.847,Ag,0.153,,,,,,,,,,,O,6.7,,3.827,3.893,3.893,
236,Y1Ba2Cu2.902Pt0.098O6.4,Ba2Y1Cu2.902Pt0.098O6.4,Ba2YCu3O7,mp-20674,81.0,,,,,Y,1.0,Ba,2.0,2.902,Pt,0.098,,,,,,,,,,,O,6.4,,3.82,3.886,3.886,
237,Y1Ba2.01Cu2.7Co0.3O6.8,Ba2.01Y1Co0.3Cu2.7O6.8,Ba2YCu3O7,mp-20674,36.0,,,,,Y,1.0,Ba,2.01,2.7,Co,0.3,,,,,,,,,,,O,6.8,,3.871,,,
239,Y1.01Ba2.01Cu2.906Ni0.094O6.7,Ba2.01Y1.01Cu2.906Ni0.094O6.7,Ba2YCu3O7,mp-20674,71.0,,,,,Y,1.01,Ba,2.01,2.906,Ni,0.094,,,,,,,,,,,O,6.7,,3.819,3.886,3.886,
240,Y1Ba2Cu2.697Mn0.303O6.9,Ba2Y1Mn0.303Cu2.697O6.9,Ba2YCu3O7,mp-20674,63.0,,,,,Y,1.0,Ba,2.0,2.697,Mn,0.303,,,,,,,,,,,O,6.9,6.9,3.828,3.889,3.889,
241,Y1Ba2Cu2.844Fe0.156O7,Ba2Y1Fe0.156Cu2.844O7,Ba2YCu3O7,mp-20674,57.0,,,,,Y,1.0,Ba,2.0,2.844,Fe,0.156,,,,,,,,,,,O,7,,3.863,,,
242,Y1.01Ba2.01Cu2.697Fe0.303O,Ba2.01Y1.01Fe0.303Cu2.697O7,Ba2YCu3O7,mp-20674,36.0,,,,,Y,1.01,Ba,2.01,2.697,Fe,0.303,,,,,,,,,,,O,,,3.869,,,
243,Y1Ba2Cu3O6.9,Ba2Y1Cu3O6.9,Ba2YCu3O7,mp-20674,88.0,,,,,Y,1.0,Ba,2.0,3.0,,,,,,,,,,,,,O,6.9,6.9,3.823,3.888,3.888,
245,Y0.99Ba1.99Cu2.847Li0.153O6.4,Ba1.99Li0.153Y0.99Cu2.847O6.4,Ba2YCu3O7,mp-20674,62.0,,,,,Y,0.99,Ba,1.99,2.847,Li,0.153,,,,,,,,,,,O,6.4,6.4,3.826,3.889,3.889,
246,Y1.01Ba2.03Cu2.808Li0.192O6.6,Ba2.03Li0.192Y1.01Cu2.808O6.6,Ba2YCu3O7,mp-20674,33.0,,,,,Y,1.01,Ba,2.03,2.808,Li,0.192,,,,,,,,,,,O,6.6,6.6,3.829,3.884,3.884,
247,Y1Ba2Cu2.85Fe0.15O7-Z,Ba2Y1Fe0.15Cu2.85O7,Ba2YCu3O7,mp-20674,50.0,,,,,Y,1.0,Ba,2.0,2.85,Fe,0.15,,,,,,,,,,,O,7-Z,,,,,
248,Y1Ba2Cu2.85Fe0.15O7-Z,Ba2Y1Fe0.15Cu2.85O7,Ba2YCu3O7,mp-20674,57.0,,,,,Y,1.0,Ba,2.0,2.85,Fe,0.15,,,,,,,,,,,O,7-Z,,,,,
249,Y1Ba2Cu2.7Fe0.3O7-Z,Ba2Y1Fe0.3Cu2.7O7,Ba2YCu3O7,mp-20674,4.0,,,,,Y,1.0,Ba,2.0,2.7,Fe,0.3,,,,,,,,,,,O,7-Z,,,,,
250,Y1Ba2Cu3O7-Z,Ba2YCu3O7,Ba2YCu3O7,mp-20674,91.0,,,,,Y,1.0,Ba,2.0,3.0,,,,,,,,,,,,,O,7-Z,,,,,
251,Y1Ba2Cu2.955Fe0.045O7-Z,Ba2Y1Fe0.045Cu2.955O7,Ba2YCu3O7,mp-20674,74.0,,,,,Y,1.0,Ba,2.0,2.955,Fe,0.045,,,,,,,,,,,O,7-Z,,,,,
252,Y1Ba2Cu2.955Fe0.045O7-Z,Ba2Y1Fe0.045Cu2.955O7,Ba2YCu3O7,mp-20674,59.0,,,,,Y,1.0,Ba,2.0,2.955,Fe,0.045,,,,,,,,,,,O,7-Z,,,,,
253,Y1Ba2Cu2.895Fe0.105O7-Z,Ba2Y1Fe0.105Cu2.895O7,Ba2YCu3O7,mp-20674,61.0,,,,,Y,1.0,Ba,2.0,2.895,Fe,0.105,,,,,,,,,,,O,7-Z,,,,,
254,Y1Ba2Cu3F0.825O,Ba2Y1Cu3O7F0.825,Ba2YCu3O8,mp-1214613,90.5,,,,,Y,1.0,Ba,2.0,3.0,F,0.825,,,,,,,,,,,O,,,,,,
255,Y1Ba2Cu3F1.65O5.675,Ba2Y1Cu3O5.675F1.65,Ba2YCu3O8,mp-1214613,90.3,,,,,Y,1.0,Ba,2.0,3.0,F,1.65,,,,,,,,,,,O,5.675,5.675,,,,
256,Y1Ba2Cu3F0.066Oz,Ba2Y1Cu3O7F0.066,Ba2YCu3O7,mp-20674,93.4,,,,,Y,1.0,Ba,2.0,3.0,F,0.066,,,,,,,,,,,O,z,,3.826,3.885,3.885,
257,Y1Ba2Cu3F0.066Oz,Ba2Y1Cu3O7F0.066,Ba2YCu3O7,mp-20674,92.2,,,,,Y,1.0,Ba,2.0,3.0,F,0.066,,,,,,,,,,,O,z,,3.827,3.892,3.892,
258,Y1Ba2Cu3F0.165Oz,Ba2Y1Cu3O7F0.165,Ba2YCu3O7,mp-20674,91.6,,,,,Y,1.0,Ba,2.0,3.0,F,0.165,,,,,,,,,,,O,z,,3.821,3.867,3.867,
259,Y1Ba2Cu3F0.016Oz,Ba2Y1Cu3O7F0.016,Ba2YCu3O7,mp-20674,90.8,,,,,Y,1.0,Ba,2.0,3.0,F,0.016,,,,,,,,,,,O,z,,3.818,3.884,3.884,
260,Y1Ba2Cu3F0.033Oz,Ba2Y1Cu3O7F0.033,Ba2YCu3O7,mp-20674,92.1,,,,,Y,1.0,Ba,2.0,3.0,F,0.033,,,,,,,,,,,O,z,,3.827,3.893,3.893,
261,Y1Ba2Cu3F0.05Oz,Ba2Y1Cu3O7F0.05,Ba2YCu3O7,mp-20674,92.5,,,,,Y,1.0,Ba,2.0,3.0,F,0.05,,,,,,,,,,,O,z,,3.822,3.88,3.88,
262,Y1Ba2Cu3Oz,Ba2YCu3O7,Ba2YCu3O7,mp-20674,90.0,247.0,1.2,,,Y,1.0,Ba,2.0,3.0,,,,,,,,,,,,,O,z,,,,,
265,Y1Ba2Cu3Oz,Ba2YCu3O7,Ba2YCu3O7,mp-20674,86.0,,,,,Y,1.0,Ba,2.0,3.0,,,,,,,,,,,,,O,z,,,,,
266,Gd1Ba2Cu3Oz,Ba2GdCu3O7,Ba2GdCu3O7,mp-19813,87.0,,,,,Gd,1.0,Ba,2.0,3.0,,,,,,,,,,,,,O,z,,,,,
267,Er1Ba2Cu3OX,Ba2ErCu3O7,Ba2ErCu3O7,mp-622110,90.0,,,,,Er,1.0,Ba,2.0,3.0,,,,,,,,,,,,,O,X,,,,,
268,Dy1Ba2Cu3OX,Ba2DyCu3O7,Ba2DyCu3O7,mp-622105,92.0,,,,,Dy,1.0,Ba,2.0,3.0,,,,,,,,,,,,,O,X,,,,,
269,Ho1Ba2Cu3OX,Ba2HoCu3O7,Ba2HoCu3O7,mp-6616,90.0,,,,,Ho,1.0,Ba,2.0,3.0,,,,,,,,,,,,,O,X,,,,,
270,Y1Ba2Cu3O7,Ba2YCu3O7,Ba2YCu3O7,mp-20674,93.0,,,,,Y,1.0,Ba,2.0,3.0,,,,,,,,,,,,,O,7,,,,,
271,Y1Ba2Cu3OX,Ba2YCu3O7,Ba2YCu3O7,mp-20674,92.0,,,,,Y,1.0,Ba,2.0,3.0,,,,,,,,,,,,,O,X,,,,,
272,La1.85Sr0.15Cu1O4-X,Sr0.15La1.85Cu1O4,La2CuO4,mp-19735,34.0,,,,,La,1.85,Sr,0.15,1.0,,,,,,,,,,,,,O,4-X,,3.776,,,
273,La1.85Sr0.15Cu0.995Ni0.005O4-X,Sr0.15La1.85Cu0.995Ni0.005O4,La2CuO4,mp-19735,30.5,,,,,La,1.85,Sr,0.15,0.995,Ni,0.005,,,,,,,,,,,O,4-X,,3.776,,,
274,La1.85Sr0.15Cu0.99Ni0.01O4-X,Sr0.15La1.85Cu0.99Ni0.01O4,La2CuO4,mp-19735,30.5,,,,,La,1.85,Sr,0.15,0.99,Ni,0.01,,,,,,,,,,,O,4-X,,3.777,,,
275,La1.85Sr0.15Cu0.98Ni0.02O4-X,Sr0.15La1.85Cu0.98Ni0.02O4,La2CuO4,mp-19735,23.0,,,,,La,1.85,Sr,0.15,0.98,Ni,0.02,,,,,,,,,,,O,4-X,,3.785,,,
276,La1.85Sr0.15Cu0.97Ni0.03OX,Sr0.15La1.85Cu0.97Ni0.03O4,La2CuO4,mp-19735,24.0,,,,,La,1.85,Sr,0.15,0.97,Ni,0.03,,,,,,,,,,,O,X,,3.78,,,
282,Y1Ba2Cu3Oz,Ba2YCu3O7,Ba2YCu3O7,mp-20674,93.5,,,,,Y,1.0,Ba,2.0,3.0,,,,,,,,,,,,,O,z,,,,,
284,Y1Ba2Cu2.7Ti0.3Oz,Ba2Y1Ti0.3Cu2.7O7,Ba2YCu3O7,mp-20674,92.5,,,,,Y,1.0,Ba,2.0,2.7,Ti,0.3,,,,,,,,,,,O,z,,,,,
285,Y1Ba2Cu2.55Ti0.45Oz,Ba2Y1Ti0.45Cu2.55O7,Ba2YCu3O7,mp-20674,92.5,,,,,Y,1.0,Ba,2.0,2.55,Ti,0.45,,,,,,,,,,,O,z,,,,,
286,Y1Ba2Cu2.4Ti0.6Oz,Ba2Y1Ti0.6Cu2.4O7,Ba2YCu3O7,mp-20674,93.5,,,,,Y,1.0,Ba,2.0,2.4,Ti,0.6,,,,,,,,,,,O,z,,,,,
287,Y1Ba2Cu2.25Ti0.75Oz,Ba2Y1Ti0.75Cu2.25O7,Ba2YCu3O7,mp-20674,88.0,,,,,Y,1.0,Ba,2.0,2.25,Ti,0.75,,,,,,,,,,,O,z,,,,,
288,Y1Ba2Cu2.1Ti0.9Oz,Ba2Y1Ti0.9Cu2.1O7,Ba2YCu3O7,mp-20674,83.5,,,,,Y,1.0,Ba,2.0,2.1,Ti,0.9,,,,,,,,,,,O,z,,,,,
290,Bi2Sr1.8Ca1.2Cu2Oz,Sr1.8Ca1.2Cu2Bi2O8,Sr2CaCu2(BiO4)2,mp-555855,75.0,,,,,Bi,2.0,Sr,1.8,1.2,Cu,2.0,,,,,,,,,,,O,z,,5.4,27.0,27.0,
293,La1.85Sr0.15Cu0.925Zn0.025O4,Sr0.15La1.85Zn0.025Cu0.925O4,La2CuO4,mp-19735,15.0,,,,,La,1.85,Sr,0.15,0.925,Zn,0.025,,,,,,,,,,,O,4,,3.777,,,
295,Y1Ba2Cu3O7-Z,Ba2YCu3O7,Ba2YCu3O7,mp-20674,91.5,,48.0,,,Y,1.0,Ba,2.0,3.0,,,,,,,,,,,,,O,7-Z,,,,,
296,Y1Ba2Cu2.841Co0.159O6.8,Ba2Y1Co0.159Cu2.841O6.8,Ba2YCu3O7,mp-20674,54.0,,,,,Y,1.0,Ba,2.0,2.841,Co,0.159,,,,,,,,,,,O,6.8,6.8,3.862,,,
297,Y1Ba2.01Cu2.806Cr0.194O7.3,Ba2.01Y1Cr0.194Cu2.806O7.3,Ba2YCu3O7,mp-20674,62.0,,,,,Y,1.0,Ba,2.01,2.806,Cr,0.194,,,,,,,,,,,O,7.3,7.3,3.831,3.894,3.894,
298,Y1Ba2Cu3O6.74,Ba2Y1Cu3O6.74,Ba2YCu3O7,mp-20674,91.0,,,,,Y,1.0,Ba,2.0,3.0,,,,,,,,,,,,,O,6.74,6.74,,,,
299,Y1Ba2Cu2.98Fe0.02O6.93,Ba2Y1Fe0.02Cu2.98O6.93,Ba2YCu3O7,mp-20674,91.8,,,,,Y,1.0,Ba,2.0,2.98,Fe,0.02,,,,,,,,,,,O,X,6.93,3.819,3.884,3.884,
300,Y1Ba2Cu2.95Fe0.05O6.92,Ba2Y1Fe0.05Cu2.95O6.92,Ba2YCu3O7,mp-20674,91.8,,,,,Y,1.0,Ba,2.0,2.95,Fe,0.05,,,,,,,,,,,O,X,6.92,3.83,3.878,3.878,
301,Y1Ba2Cu2.9Fe0.1O6.92,Ba2Y1Fe0.1Cu2.9O6.92,Ba2YCu3O7,mp-20674,76.0,,,,,Y,1.0,Ba,2.0,2.9,Fe,0.1,,,,,,,,,,,O,X,6.92,3.86,,,
302,Y1Ba2Cu2.8Fe0.2O6.93,Ba2Y1Fe0.2Cu2.8O6.93,Ba2YCu3O7,mp-20674,49.0,,,,,Y,1.0,Ba,2.0,2.8,Fe,0.2,,,,,,,,,,,O,X,6.93,3.864,,,
304,Y1Ba2Cu2.6Fe0.4O7,Ba2Y1Fe0.4Cu2.6O7,Ba2YCu3O7,mp-20674,31.0,,,,,Y,1.0,Ba,2.0,2.6,Fe,0.4,,,,,,,,,,,O,X,7.0,3.871,,,
307,Y1Ba2Cu2.95Al0.05O6.93,Ba2Y1Al0.05Cu2.95O6.93,Ba2YCu3O7,mp-20674,91.0,,,,,Y,1.0,Ba,2.0,2.95,Al,0.05,,,,,,,,,,,O,X,6.93,3.835,3.883,3.883,
308,Y1Ba2Cu2.9Al0.1O6.93,Ba2Y1Al0.1Cu2.9O6.93,Ba2YCu3O7,mp-20674,92.0,,,,,Y,1.0,Ba,2.0,2.9,Al,0.1,,,,,,,,,,,O,X,6.93,3.86,3.866,3.866,
309,Y1Ba2Cu2.8Al0.2O6.91,Ba2Y1Al0.2Cu2.8O6.91,Ba2YCu3O7,mp-20674,85.0,,,,,Y,1.0,Ba,2.0,2.8,Al,0.2,,,,,,,,,,,O,X,6.91,3.862,,,
310,Y1Ba2Cu2.7Al0.3O6.99,Ba2Y1Al0.3Cu2.7O6.99,Ba2YCu3O7,mp-20674,73.0,,,,,Y,1.0,Ba,2.0,2.7,Al,0.3,,,,,,,,,,,O,X,6.99,3.863,,,
311,Y1Ba2Cu2.6Al0.4O7,Ba2Y1Al0.4Cu2.6O7,Ba2YCu3O7,mp-20674,42.0,,,,,Y,1.0,Ba,2.0,2.6,Al,0.4,,,,,,,,,,,O,X,7.0,3.863,,,
312,Y1Ba2Cu2.9Ni0.1O6.87,Ba2Y1Cu2.9Ni0.1O6.87,Ba2YCu3O7,mp-20674,55.0,,,,,Y,1.0,Ba,2.0,2.9,Ni,0.1,,,,,,,,,,,O,X,6.87,3.829,3.886,3.886,
313,Y1Ba2Cu2.8Ni0.2O6.82,Ba2Y1Cu2.8Ni0.2O6.82,Ba2YCu3O7,mp-20674,45.0,,,,,Y,1.0,Ba,2.0,2.8,Ni,0.2,,,,,,,,,,,O,X,6.82,3.835,3.856,3.856,
314,Y1Ba2Cu2.98Co0.02O6.9,Ba2Y1Co0.02Cu2.98O6.9,Ba2YCu3O7,mp-20674,93.4,,,,,Y,1.0,Ba,2.0,2.98,Co,0.02,,,,,,,,,,,O,X,6.9,3.82,3.883,3.883,
315,Y1Ba2Cu2.95Co0.05O6.92,Ba2Y1Co0.05Cu2.95O6.92,Ba2YCu3O7,mp-20674,94.3,,,,,Y,1.0,Ba,2.0,2.95,Co,0.05,,,,,,,,,,,O,X,6.92,3.829,3.88,3.88,
316,Y1Ba2Cu2.9Co0.1O6.82,Ba2Y1Co0.1Cu2.9O6.82,Ba2YCu3O7,mp-20674,73.0,,,,,Y,1.0,Ba,2.0,2.9,Co,0.1,,,,,,,,,,,O,X,6.82,3.861,,,
317,Y1Ba2Cu2.8Co0.2O6.83,Ba2Y1Co0.2Cu2.8O6.83,Ba2YCu3O7,mp-20674,53.0,,,,,Y,1.0,Ba,2.0,2.8,Co,0.2,,,,,,,,,,,O,X,6.83,3.868,,,
318,Y1Ba2Cu2.7Co0.3O6.88,Ba2Y1Co0.3Cu2.7O6.88,Ba2YCu3O7,mp-20674,22.0,,,,,Y,1.0,Ba,2.0,2.7,Co,0.3,,,,,,,,,,,O,X,6.88,3.872,,,
323,Y1Ba2Cu2.7Ni0.3O6.97,Ba2Y1Cu2.7Ni0.3O6.97,Ba2YCu3O7,mp-20674,40.0,,,,,Y,1.0,Ba,2.0,2.7,Ni,0.3,,,,,,,,,,,O,X,6.97,3.833,3.849,3.849,
324,Y1Ba2Cu2.9Zn0.1O6.81,Ba2Y1Zn0.1Cu2.9O6.81,Ba2YCu3O7,mp-20674,55.0,,,,,Y,1.0,Ba,2.0,2.9,Zn,0.1,,,,,,,,,,,O,X,6.81,3.819,3.888,3.888,
325,Y1Ba2Cu2.8Zn0.2O6.79,Ba2Y1Zn0.2Cu2.8O6.79,Ba2YCu3O7,mp-20674,45.0,,,,,Y,1.0,Ba,2.0,2.8,Zn,0.2,,,,,,,,,,,O,X,6.79,3.82,3.889,3.889,
326,Y1Ba2Cu2.7Zn0.3O6.74,Ba2Y1Zn0.3Cu2.7O6.74,Ba2YCu3O7,mp-20674,45.0,,,,,Y,1.0,Ba,2.0,2.7,Zn,0.3,,,,,,,,,,,O,X,6.74,3.82,3.893,3.893,
327,Y1Ba2Cu3O6.85,Ba2Y1Cu3O6.85,Ba2YCu3O7,mp-20674,92.0,,,,,Y,1.0,Ba,2.0,3.0,,,,,,,,,,,,,O,X,6.85,3.815,3.882,3.882,
328,Gd1Ba2Cu3OX,Ba2GdCu3O7,Ba2GdCu3O7,mp-19813,96.4,,,,,Gd,1.0,Ba,2.0,3.0,,,,,,,,,,,,,O,X,,3.833,3.895,3.895,
329,Gd1Ba1.8Sr0.2Cu3OX,Ba1.8Sr0.2Gd1Cu3O7,Ba2GdCu3O7,mp-19813,94.7,,,,,Gd,1.0,Ba,1.8,0.2,Cu,3.0,,,,,,,,,,,O,X,,3.834,3.897,3.897,
330,Gd1Ba1.6Sr0.4Cu3OX,Ba1.6Sr0.4Gd1Cu3O7,Ba2GdCu3O7,mp-19813,92.4,,,,,Gd,1.0,Ba,1.6,0.4,Cu,3.0,,,,,,,,,,,O,X,,3.831,3.883,3.883,
331,Gd1Ba1.4Sr0.6Cu3Oz,Ba1.4Sr0.6Gd1Cu3O7,Ba2GdCu3O7,mp-19813,89.4,,,,,Gd,1.0,Ba,1.4,0.6,Cu,3.0,,,,,,,,,,,O,z,,3.854,,,
332,Gd1Ba1.2Sr0.8Cu3Oz,Ba1.2Sr0.8Gd1Cu3O7,Ba2GdCu3O7,mp-19813,90.7,,,,,Gd,1.0,Ba,1.2,0.8,Cu,3.0,,,,,,,,,,,O,z,,3.843,,,
333,Gd1Ba1Sr1Cu3Oz,BaSrGdCu3O7,Ba2GdCu3O7,mp-19813,88.6,,,,,Gd,1.0,Ba,1.0,1.0,Cu,3.0,,,,,,,,,,,O,z,,3.848,,,
338,Y1Ba2Cu3O7,Ba2YCu3O7,Ba2YCu3O7,mp-20674,91.3,,,,,Y,1.0,Ba,2.0,3.0,,,,,,,,,,,,,O,7,,,,,
339,Ho1Ba2Cu3O7,Ba2HoCu3O7,Ba2HoCu3O7,mp-6616,92.1,,,,,Ho,1.0,Ba,2.0,3.0,,,,,,,,,,,,,O,7,,,,,
340,Sm1Ba2Cu3O7,Ba2SmCu3O7,Ba2SmCu3O7,mp-21451,92.6,,,,,Sm,1.0,Ba,2.0,3.0,,,,,,,,,,,,,O,7,,,,,
341,Ho1Ba2Cu3O7,Ba2HoCu3O7,Ba2HoCu3O7,mp-6616,92.1,,,,,Ho,1.0,Ba,2.0,3.0,,,,,,,,,,,,,O,7,,,,,
342,Y1Ba2Cu3O7-Z,Ba2YCu3O7,Ba2YCu3O7,mp-20674,88.1,,,,,Y,1.0,Ba,2.0,3.0,,,,,,,,,,,,,O,7-Z,,,,,
343,Eu1Ba2Cu3OX,Ba2EuCu3O7,Ba2EuCu3O7,mp-622211,94.0,,,,,Eu,1.0,Ba,2.0,3.0,,,,,,,,,,,,,O,X,,,,,
344,Y1Ba2Cu3O6.8,Ba2Y1Cu3O6.8,Ba2YCu3O7,mp-20674,79.0,,,,,Y,1.0,Ba,2.0,3.0,,,,,,,,,,,,,O,X,6.8,,,,
345,Nd1Ba2Cu3OX,Ba2NdCu3O7,Ba2NdCu3O7,mp-22719,82.5,,,,,Nd,1.0,Ba,2.0,3.0,,,,,,,,,,,,,O,X,,3.88,3.874,3.874,
348,La1.8Sr0.2Cu1O4,Sr0.2La1.8Cu1O4,La2CuO4,mp-19735,35.7,,,,,La,1.8,Sr,0.2,1.0,,,,,,,,,,,,,O,4,,,,,
352,Er1Ba2Cu3O7-Z,Ba2ErCu3O7,Ba2ErCu3O7,mp-622110,90.0,,,,,Er,1.0,Ba,2.0,3.0,,,,,,,,,,,,,O,7-Z,,3.811,3.878,3.878,
353,Er0.75Yb0.25Ba2Cu3O7-Z,Ba2Yb0.25Er0.75Cu3O7,Ba2ErCu3O7,mp-622110,87.6,,,,,Er,0.75,Yb,0.25,2.0,Cu,3.0,,,,,,,,,,,O,7-Z,,3.817,3.887,3.887,
354,Er0.62Yb0.38Ba2Cu3O7-Z,Ba2Yb0.38Er0.62Cu3O7,Ba2ErCu3O7,mp-622110,88.3,,,,,Er,0.62,Yb,0.38,2.0,Cu,3.0,,,,,,,,,,,O,7-Z,,3.815,3.883,3.883,
355,Er0.5Yb0.5Ba2Cu3O7-Z,Ba2Yb0.5Er0.5Cu3O7,Ba2ErCu3O7,mp-622110,89.3,,,,,Er,0.5,Yb,0.5,2.0,Cu,3.0,,,,,,,,,,,O,7-Z,,3.812,3.883,3.883,
356,Er0.37Yb0.63Ba2Cu3O7-Z,Ba2Yb0.63Er0.37Cu3O7,Ba2YbCu3O7,mp-1214570,87.8,,,,,Er,0.37,Yb,0.63,2.0,Cu,3.0,,,,,,,,,,,O,7-Z,,3.809,3.879,3.879,
357,Er0.25Yb0.75Ba2Cu3O7-Z,Ba2Yb0.75Er0.25Cu3O7,Ba2YbCu3O7,mp-1214570,86.3,,,,,Er,0.25,Yb,0.75,2.0,Cu,3.0,,,,,,,,,,,O,7-Z,,3.812,3.879,3.879,
358,Yb1Ba2Cu3O7-Z,Ba2YbCu3O7,Ba2YbCu3O7,mp-1214570,88.5,,,,,Yb,1.0,Ba,2.0,3.0,,,,,,,,,,,,,O,7-Z,,3.811,3.871,3.871,
359,Y1Ba2Cu2.9Fe0.1OX,Ba2Y1Fe0.1Cu2.9O7,Ba2YCu3O7,mp-20674,90.0,,,,,Y,1.0,Ba,2.0,2.9,Fe,0.1,,,,,,,,,,,O,X,,,,,
360,Y1Ba2Cu2.8Fe0.2OX,Ba2Y1Fe0.2Cu2.8O7,Ba2YCu3O7,mp-20674,66.0,,,,,Y,1.0,Ba,2.0,2.8,Fe,0.2,,,,,,,,,,,O,X,,,,,
361,Y1Ba2Cu2.7Fe0.3OX,Ba2Y1Fe0.3Cu2.7O7,Ba2YCu3O7,mp-20674,44.0,,,,,Y,1.0,Ba,2.0,2.7,Fe,0.3,,,,,,,,,,,O,X,,,,,
362,Y1Ba2Cu2.6Fe0.4OX,Ba2Y1Fe0.4Cu2.6O7,Ba2YCu3O7,mp-20674,22.0,,,,,Y,1.0,Ba,2.0,2.6,Fe,0.4,,,,,,,,,,,O,X,,,,,
363,Y1Ba2Cu2.9Ni0.1OX,Ba2Y1Cu2.9Ni0.1O7,Ba2YCu3O7,mp-20674,80.0,,,,,Y,1.0,Ba,2.0,2.9,Ni,0.1,,,,,,,,,,,O,X,,,,,
364,Y1Ba2Cu2.8Ni0.2OX,Ba2Y1Cu2.8Ni0.2O7,Ba2YCu3O7,mp-20674,73.0,,,,,Y,1.0,Ba,2.0,2.8,Ni,0.2,,,,,,,,,,,O,X,,,,,
365,Y1Ba2Cu2.9Co0.1OX,Ba2Y1Co0.1Cu2.9O7,Ba2YCu3O7,mp-20674,88.0,,,,,Y,1.0,Ba,2.0,2.9,Co,0.1,,,,,,,,,,,O,X,,,,,
367,Y1Ba2Cu2.7Co0.3OX,Ba2Y1Co0.3Cu2.7O7,Ba2YCu3O7,mp-20674,50.0,,,,,Y,1.0,Ba,2.0,2.7,Co,0.3,,,,,,,,,,,O,X,,,,,
368,Y1Ba2Cu2.6Co0.4OX,Ba2Y1Co0.4Cu2.6O7,Ba2YCu3O7,mp-20674,15.0,,,,,Y,1.0,Ba,2.0,2.6,Co,0.4,,,,,,,,,,,O,X,,,,,
369,Y1Ba2Cu2.9Zn0.1OX,Ba2Y1Zn0.1Cu2.9O7,Ba2YCu3O7,mp-20674,58.0,,,,,Y,1.0,Ba,2.0,2.9,Zn,0.1,,,,,,,,,,,O,X,,,,,
370,Y1Ba2Cu2.8Zn0.2OX,Ba2Y1Zn0.2Cu2.8O7,Ba2YCu3O7,mp-20674,50.0,,,,,Y,1.0,Ba,2.0,2.8,Zn,0.2,,,,,,,,,,,O,X,,,,,
371,Dy1Ba2Cu3OX,Ba2DyCu3O7,Ba2DyCu3O7,mp-622105,91.2,,15.3,,,Dy,1.0,Ba,2.0,3.0,,,,,,,,,,,,,O,X,,3.835,3.89,3.89,
372,Y1Ba2Cu3OX,Ba2YCu3O7,Ba2YCu3O7,mp-20674,90.8,,4.4,,,Y,1.0,Ba,2.0,3.0,,,,,,,,,,,,,O,X,,3.823,3.886,3.886,
373,Y1Ba2Cu3OX,Ba2YCu3O7,Ba2YCu3O7,mp-20674,91.5,,,,,Y,1.0,Ba,2.0,3.0,,,,,,,,,,,,,O,X,,,,,
379,Y1Ba2Cu3O7-Z,Ba2YCu3O7,Ba2YCu3O7,mp-20674,92.0,,,,,Y,1.0,Ba,2.0,3.0,,,,,,,,,,,,,O,7-Z,,3.823,3.887,3.887,
380,Y1Ba2Cu2.94Ga0.06O7-Z,Ba2Y1Ga0.06Cu2.94O7,Ba2YCu3O7,mp-20674,87.0,,,,,Y,1.0,Ba,2.0,2.94,Ga,0.06,,,,,,,,,,,O,7-Z,,3.848,3.874,3.874,
381,Y1Ba2Cu2.85Ga0.15O7-Z,Ba2Y1Ga0.15Cu2.85O7,Ba2YCu3O7,mp-20674,75.0,,,,,Y,1.0,Ba,2.0,2.85,Ga,0.15,,,,,,,,,,,O,7-Z,,3.855,3.863,3.863,
382,Y1Ba2Cu2.7Ga0.3O7-Z,Ba2Y1Ga0.3Cu2.7O7,Ba2YCu3O7,mp-20674,66.0,,,,,Y,1.0,Ba,2.0,2.7,Ga,0.3,,,,,,,,,,,O,7-Z,,3.861,3.866,3.866,
383,Y1Ba2Cu3O6.98,Ba2Y1Cu3O6.98,Ba2YCu3O7,mp-20674,92.0,,,,,Y,1.0,Ba,2.0,3.0,,,,,,,,,,,,,O,6.98,6.98,,,,
386,Y1Ba2Cu2.88Fe0.12O7-Z,Ba2Y1Fe0.12Cu2.88O7,Ba2YCu3O7,mp-20674,70.0,,,,,Y,1.0,Ba,2.0,2.88,Fe,0.12,,,,,,,,,,,O,7-Z,,,,,
387,Gd1Ba2Cu3O7-Z,Ba2GdCu3O7,Ba2GdCu3O7,mp-19813,94.7,,,,,Gd,1.0,Ba,2.0,3.0,,,,,,,,,,,,,O,7-Z,,,,,
388,Eu1Ba2Cu3O7-Z,Ba2EuCu3O7,Ba2EuCu3O7,mp-622211,94.5,,,,,Eu,1.0,Ba,2.0,3.0,,,,,,,,,,,,,O,7-Z,,,,,
390,Nd1Ba2Cu3OX,Ba2NdCu3O7,Ba2NdCu3O7,mp-22719,90.0,,,,,Nd,1.0,Ba,2.0,3.0,,,,,,,,,,,,,O,X,,,,,
391,Nd1.2Ba1.8Cu3OX,Ba1.8Nd1.2Cu3O7,Ba2NdCu3O7,mp-22719,60.0,,,,,Nd,1.2,Ba,1.8,3.0,,,,,,,,,,,,,O,X,,,,,
392,Nd1.08Ba1.92Cu3OX,Ba1.92Nd1.08Cu3O7,Ba2NdCu3O7,mp-22719,86.0,,,,,Nd,1.08,Ba,1.92,3.0,,,,,,,,,,,,,O,X,,,,,
394,Nd1.32Ba1.68Cu3OX,Ba1.68Nd1.32Cu3O7,Ba2NdCu3O7,mp-22719,20.0,,,,,Nd,1.32,Ba,1.68,3.0,,,,,,,,,,,,,O,X,,,,,
395,Y1Ba2Cu2.97Mo0.03OX,Ba2Y1Cu2.97Mo0.03O7,Ba2YCu3O7,mp-20674,76.0,,,,,Y,1.0,Ba,2.0,2.97,Mo,0.03,,,,,,,,,,,O,X,,3.826,3.882,3.882,
396,Y1Ba2Cu2.94Mo0.06OX,Ba2Y1Cu2.94Mo0.06O7,Ba2YCu3O7,mp-20674,63.0,,,,,Y,1.0,Ba,2.0,2.94,Mo,0.06,,,,,,,,,,,O,X,,3.841,3.878,3.878,
397,Y1Ba2Cu2.895Mo0.105OX,Ba2Y1Cu2.895Mo0.105O7,Ba2YCu3O7,mp-20674,52.5,,,,,Y,1.0,Ba,2.0,2.895,Mo,0.105,,,,,,,,,,,O,X,,3.855,3.868,3.868,
398,Y1Ba2Cu2.85Mo0.15OX,Ba2Y1Cu2.85Mo0.15O7,Ba2YCu3O7,mp-20674,50.0,,,,,Y,1.0,Ba,2.0,2.85,Mo,0.15,,,,,,,,,,,O,X,,3.362,3.864,3.864,
399,Y1Ba2Cu2.97Zn0.03OX,Ba2Y1Zn0.03Cu2.97O7,Ba2YCu3O7,mp-20674,79.0,,,,,Y,1.0,Ba,2.0,2.97,Zn,0.03,,,,,,,,,,,O,X,,3.819,3.885,3.885,
400,Y1Ba2Cu2.94Zn0.06OX,Ba2Y1Zn0.06Cu2.94O7,Ba2YCu3O7,mp-20674,62.0,,,,,Y,1.0,Ba,2.0,2.94,Zn,0.06,,,,,,,,,,,O,X,,3.818,3.883,3.883,
401,Y1Ba2Cu2.895Zn0.105OX,Ba2Y1Zn0.105Cu2.895O7,Ba2YCu3O7,mp-20674,52.0,,,,,Y,1.0,Ba,2.0,2.895,Zn,0.105,,,,,,,,,,,O,X,,3.82,3.886,3.886,
402,Y1Ba2Cu2.85Zn0.15OX,Ba2Y1Zn0.15Cu2.85O7,Ba2YCu3O7,mp-20674,38.0,,,,,Y,1.0,Ba,2.0,2.85,Zn,0.15,,,,,,,,,,,O,X,,3.82,3.886,3.886,
405,Y1Ba2Cu2.97Al0.03OX,Ba2Y1Al0.03Cu2.97O7,Ba2YCu3O7,mp-20674,81.0,,,,,Y,1.0,Ba,2.0,2.97,Al,0.03,,,,,,,,,,,O,X,,3.826,3.882,3.882,
406,Y1Ba2Cu2.94Al0.06OX,Ba2Y1Al0.06Cu2.94O7,Ba2YCu3O7,mp-20674,58.0,,,,,Y,1.0,Ba,2.0,2.94,Al,0.06,,,,,,,,,,,O,X,,3.833,3.88,3.88,
407,Y1Ba2Cu2.885Al0.105OX,Ba2Y1Al0.105Cu2.885O7,Ba2YCu3O7,mp-20674,42.0,,,,,Y,1.0,Ba,2.0,2.885,Al,0.105,,,,,,,,,,,O,X,,3.848,3.871,3.871,
408,Y1Ba2Cu2.85Al0.15OX,Ba2Y1Al0.15Cu2.85O7,Ba2YCu3O7,mp-20674,33.0,,,,,Y,1.0,Ba,2.0,2.85,Al,0.15,,,,,,,,,,,O,X,,3.854,3.866,3.866,
409,Y1Ba1.95La0.05Cu3OX,Ba1.95La0.05Y1Cu3O7,Ba2YCu3O7,mp-20674,91.0,,,,,Y,1.0,Ba,1.95,0.05,Cu,3.0,,,,,,,,,,,O,X,,3.82,3.89,3.89,
411,Y1Ba1.85La0.15Cu3OX,Ba1.85La0.15Y1Cu3O7,Ba2YCu3O7,mp-20674,88.0,,,,,Y,1.0,Ba,1.85,0.15,Cu,3.0,,,,,,,,,,,O,X,,3.825,3.892,3.892,
413,Y1Ba1.75La0.25Cu3OX,Ba1.75La0.25Y1Cu3O7,Ba2YCu3O7,mp-20674,76.0,,,,,Y,1.0,Ba,1.75,0.25,Cu,3.0,,,,,,,,,,,O,X,,3.83,3.889,3.889,
415,Y1Ba1.65La0.35Cu3OX,Ba1.65La0.35Y1Cu3O7,Ba2YCu3O7,mp-20674,64.0,,,,,Y,1.0,Ba,1.65,0.35,Cu,3.0,,,,,,,,,,,O,X,,3.852,3.873,3.873,
417,Y1Ba2Cu3O7-Z,Ba2YCu3O7,Ba2YCu3O7,mp-20674,92.5,,,,,Y,1.0,Ba,2.0,3.0,,,,,,,,,,,,,O,7-Z,,3.83,3.89,3.89,
418,Nd1Ba2Cu3O7-Z,Ba2NdCu3O7,Ba2NdCu3O7,mp-22719,67.0,,,,,Nd,1.0,Ba,2.0,3.0,,,,,,,,,,,,,O,7-Z,,3.812,3.907,3.907,
419,Sm1Ba2Cu3O7-Z,Ba2SmCu3O7,Ba2SmCu3O7,mp-21451,76.0,,,,,Sm,1.0,Ba,2.0,3.0,,,,,,,,,,,,,O,7-Z,,3.858,3.916,3.916,
420,Eu1Ba2Cu3O7-Z,Ba2EuCu3O7,Ba2EuCu3O7,mp-622211,92.0,,,,,Eu,1.0,Ba,2.0,3.0,,,,,,,,,,,,,O,7-Z,,3.84,3.9,3.9,
421,Gd1Ba2Cu3O7-Z,Ba2GdCu3O7,Ba2GdCu3O7,mp-19813,86.0,,,,,Gd,1.0,Ba,2.0,3.0,,,,,,,,,,,,,O,7-Z,,3.843,3.898,3.898,
422,Dy1Ba2Cu3O7-Z,Ba2DyCu3O7,Ba2DyCu3O7,mp-622105,92.0,,,,,Dy,1.0,Ba,2.0,3.0,,,,,,,,,,,,,O,7-Z,,3.829,3.895,3.895,
423,Ho1Ba2Cu3O7-Z,Ba2HoCu3O7,Ba2HoCu3O7,mp-6616,91.0,,,,,Ho,1.0,Ba,2.0,3.0,,,,,,,,,,,,,O,7-Z,,3.824,3.89,3.89,
424,Er1Ba2Cu3O7-Z,Ba2ErCu3O7,Ba2ErCu3O7,mp-622110,91.0,,,,,Er,1.0,Ba,2.0,3.0,,,,,,,,,,,,,O,7-Z,,3.829,3.884,3.884,
425,Tm1Ba2Cu3O7-Z,Ba2TmCu3O7,Ba2TmCu3O7,mp-622108,92.0,,,,,Tm,1.0,Ba,2.0,3.0,,,,,,,,,,,,,O,7-Z,,3.82,3.88,3.88,
426,Yb1Ba2Cu3O7-Z,Ba2YbCu3O7,Ba2YbCu3O7,mp-1214570,91.0,,,,,Yb,1.0,Ba,2.0,3.0,,,,,,,,,,,,,O,7-Z,,3.382,3.87,3.87,
431,Y1Ba2Cu3O7-X,Ba2YCu3O7,Ba2YCu3O7,mp-20674,92.0,,,,,Y,1.0,Ba,2.0,3.0,,,,,,,,,,,,,O,7-X,,,,,
432,Y1Ba2Cu3O7-X,Ba2YCu3O7,Ba2YCu3O7,mp-20674,92.0,,,,,Y,1.0,Ba,2.0,3.0,,,,,,,,,,,,,O,7-X,,,,,
436,Gd1Ba2Cu3O7-Z,Ba2GdCu3O7,Ba2GdCu3O7,mp-19813,93.0,,,,,Gd,1.0,Ba,2.0,3.0,,,,,,,,,,,,,O,7-Z,,,,,
437,Dy1Ba2Cu3O7-Z,Ba2DyCu3O7,Ba2DyCu3O7,mp-622105,94.0,,,,,Dy,1.0,Ba,2.0,3.0,,,,,,,,,,,,,O,7-Z,,,,,
438,Sm1Ba2Cu3O7-Z,Ba2SmCu3O7,Ba2SmCu3O7,mp-21451,92.0,,,,,Sm,1.0,Ba,2.0,3.0,,,,,,,,,,,,,O,7-Z,,,,,
439,Ho1Ba2Cu3O7-Z,Ba2HoCu3O7,Ba2HoCu3O7,mp-6616,93.5,,,,,Ho,1.0,Ba,2.0,3.0,,,,,,,,,,,,,O,7-Z,,,,,
440,Y1Ba2Cu3O7-Z,Ba2YCu3O7,Ba2YCu3O7,mp-20674,93.5,,,,,Y,1.0,Ba,2.0,3.0,,,,,,,,,,,,,O,7-Z,,,,,
441,Nd1Ba2Cu3O7,Ba2NdCu3O7,Ba2NdCu3O7,mp-22719,88.0,,,,,Nd,1.0,Ba,2.0,3.0,,,,,,,,,,,,,O,7,,3.873,3.906,3.906,
442,Nd1Ba2Cu3S1O6,Ba2NdCu3SO6,Ba2NdCu3O7,mp-22719,69.0,,,,,Nd,1.0,Ba,2.0,3.0,S,1.0,,,,,,,,,,,O,6,,3.879,,,
443,Nd1Ba2Cu3S1O5,Ba2NdCu3SO5,Ba2Nd(CuO2)3,mp-614981,56.0,,,,,Nd,1.0,Ba,2.0,3.0,S,1.0,,,,,,,,,,,O,5,,3.897,,,
444,Eu1Ba2Cu3O7,Ba2EuCu3O7,Ba2EuCu3O7,mp-622211,92.0,,,,,Eu,1.0,Ba,2.0,3.0,,,,,,,,,,,,,O,7,,3.821,3.884,3.884,
445,Eu1Ba2Cu3S1O6,Ba2EuCu3SO6,Ba2EuCu3O7,mp-622211,85.0,,,,,Eu,1.0,Ba,2.0,3.0,S,1.0,,,,,,,,,,,O,6,,3.884,,,
446,Gd1Ba2Cu3O7,Ba2GdCu3O7,Ba2GdCu3O7,mp-19813,92.0,,,,,Gd,1.0,Ba,2.0,3.0,,,,,,,,,,,,,O,7,,3.844,3.897,3.897,
447,Gd1Ba2Cu3S1O6,Ba2GdCu3SO6,Ba2GdCu3O7,mp-19813,92.0,,,,,Gd,1.0,Ba,2.0,3.0,S,1.0,,,,,,,,,,,O,6,,3.887,3.911,3.911,
459,Y1Ba2Cu3O6.89,Ba2Y1Cu3O6.89,Ba2YCu3O7,mp-20674,92.0,,,,,Y,1.0,Ba,2.0,3.0,,,,,,,,,,,,,O,6.89,6.89,,,,
460,Y1Ba2Cu3S0.03O7.12,Ba2Y1Cu3S0.03O7.12,Ba2YCu3O7,mp-20674,90.0,,,,,Y,1.0,Ba,2.0,3.0,S,0.03,,,,,,,,,,,O,7.12,7.12,,,,
461,Y1Ba2Cu3S0.06O7.23,Ba2Y1Cu3S0.06O7.23,Ba2YCu3O7,mp-20674,89.0,,,,,Y,1.0,Ba,2.0,3.0,S,0.06,,,,,,,,,,,O,7.23,7.23,,,,
462,Y1Ba2Cu3S0.12O7.28,Ba2Y1Cu3S0.12O7.28,Ba2YCu3O7,mp-20674,89.0,,,,,Y,1.0,Ba,2.0,3.0,S,0.12,,,,,,,,,,,O,7.28,7.28,,,,
463,Y1Ba2Cu3OY,Ba2YCu3O7,Ba2YCu3O7,mp-20674,91.9,,,,,Y,1.0,Ba,2.0,3.0,,,,,,,,,,,,,O,Y,,3.813,3.882,3.882,
464,Y1Ba2Cu2.975Zn0.025OY,Ba2Y1Zn0.025Cu2.975O7,Ba2YCu3O7,mp-20674,82.8,,,,,Y,1.0,Ba,2.0,2.975,Zn,0.025,,,,,,,,,,,O,Y,,3.809,3.882,3.882,
465,Y1Ba2Cu2.95Zn0.05OY,Ba2Y1Zn0.05Cu2.95O7,Ba2YCu3O7,mp-20674,74.7,,,,,Y,1.0,Ba,2.0,2.95,Zn,0.05,,,,,,,,,,,O,Y,,3.805,3.876,3.876,
466,Y1Ba2Cu2.925Zn0.075OY,Ba2Y1Zn0.075Cu2.925O7,Ba2YCu3O7,mp-20674,64.9,,,,,Y,1.0,Ba,2.0,2.925,Zn,0.075,,,,,,,,,,,O,Y,,3.815,3.888,3.888,
467,Y1Ba2Cu2.9Zn0.1OY,Ba2Y1Zn0.1Cu2.9O7,Ba2YCu3O7,mp-20674,57.6,,,,,Y,1.0,Ba,2.0,2.9,Zn,0.1,,,,,,,,,,,O,Y,,3.816,3.884,3.884,
468,Y1Ba2Cu2.85Zn0.15OY,Ba2Y1Zn0.15Cu2.85O7,Ba2YCu3O7,mp-20674,56.0,,,,,Y,1.0,Ba,2.0,2.85,Zn,0.15,,,,,,,,,,,O,Y,,3.816,3.887,3.887,
469,Y1Ba2Cu2.8Zn0.2OY,Ba2Y1Zn0.2Cu2.8O7,Ba2YCu3O7,mp-20674,56.5,,,,,Y,1.0,Ba,2.0,2.8,Zn,0.2,,,,,,,,,,,O,Y,,3.818,3.885,3.885,
470,Y1Ba2Cu2.7Zn0.3OY,Ba2Y1Zn0.3Cu2.7O7,Ba2YCu3O7,mp-20674,47.6,,,,,Y,1.0,Ba,2.0,2.7,Zn,0.3,,,,,,,,,,,O,Y,,3.825,3.885,3.885,
471,Gd1Ba2Cu3O6.9,Ba2Gd1Cu3O6.9,Ba2GdCu3O7,mp-19813,92.0,,,,,Gd,1.0,Ba,2.0,3.0,,,,,,,,,,,,,O,Z,6.9,,,,
473,Gd1Ba2Cu2.7Fe0.3O6.9,Ba2Gd1Fe0.3Cu2.7O6.9,Ba2GdCu3O7,mp-19813,41.0,,,,,Gd,1.0,Ba,2.0,2.7,Fe,0.3,,,,,,,,,,,O,Z,6.9,,,,
475,Gd1Ba2Cu2.7Co0.3O6.9,Ba2Gd1Co0.3Cu2.7O6.9,Ba2GdCu3O7,mp-19813,33.0,,,,,Gd,1.0,Ba,2.0,2.7,Co,0.3,,,,,,,,,,,O,Z,6.9,,,,
477,Y1Ba2Cu3O6.9,Ba2Y1Cu3O6.9,Ba2YCu3O7,mp-20674,91.0,,,,,Y,1.0,Ba,2.0,3.0,,,,,,,,,,,,,O,7-Z,6.9,3.846,3.883,3.883,
478,Bi2.2Sr2Ca0.8Cu2O8+Z,Sr2Ca0.8Cu2Bi2.2O8,Sr2CaCu2(BiO4)2,mp-555855,87.0,,,,,Bi,2.2,Sr,2.0,0.8,Cu,2.0,,,,,,,,,,,O,8+Z,,5.414,5.418,5.418,
479,Y1Ba2Cu2.5Ni0.5O7,Ba2Y1Cu2.5Ni0.5O7,Ba2YCu3O7,mp-20674,52.3,,,,,Y,1.0,Ba,2.0,2.5,Ni,0.5,,,,,,,,,,,O,7,,3.82,3.883,3.883,
485,La2Ba4Cu6O13.8,Ba4La2Cu6O13.8,Ba2LaCu3O7,mp-622210,65.0,,,,,La,2.0,Ba,4.0,6.0,,,,,,,,,,,,,O,X,13.8,3.909,,,
497,Y2La1Ba3Cu6O14.17,Ba3La1Y2Cu6O14.17,Ba3LaY2(Cu3O7)2,mp-1228381,28.0,,,,,Y,2.0,La,1.0,3.0,Cu,6.0,,,,,,,,,,,O,X,14.17,3.84,3.849,3.849,
498,Y2La0.8Ba3.2Cu6O14.2,Ba3.2La0.8Y2Cu6O14.2,Ba2YCu3O7,mp-20674,46.0,,,,,Y,2.0,La,0.8,3.2,Cu,6.0,,,,,,,,,,,O,X,14.2,3.848,,,
499,Y2La0.6Ba3.4Cu6O14.02,Ba3.4La0.6Y2Cu6O14.02,Ba2YCu3O7,mp-20674,60.0,,,,,Y,2.0,La,0.6,3.4,Cu,6.0,,,,,,,,,,,O,X,14.02,3.87,,,
500,Y2La0.4Ba3.6Cu6O13.91,Ba3.6La0.4Y2Cu6O13.91,Ba2YCu3O7,mp-20674,78.0,,,,,Y,2.0,La,0.4,3.6,Cu,6.0,,,,,,,,,,,O,X,13.91,3.812,3.874,3.874,
501,Y2La0.2Ba3.8Cu6O13.92,Ba3.8La0.2Y2Cu6O13.92,Ba2YCu3O7,mp-20674,93.0,,,,,Y,2.0,La,0.2,3.8,Cu,6.0,,,,,,,,,,,O,X,13.92,3.81,3.876,3.876,
502,Y2La0.15Ba3.85Cu6O13.99,Ba3.85La0.15Y2Cu6O13.99,Ba2YCu3O7,mp-20674,93.2,,,,,Y,2.0,La,0.15,3.85,Cu,6.0,,,,,,,,,,,O,X,13.99,,,,
503,Y2La0.1Ba3.9Cu6O13.94,Ba3.9La0.1Y2Cu6O13.94,Ba2YCu3O7,mp-20674,90.0,,,,,Y,2.0,La,0.1,3.9,Cu,6.0,,,,,,,,,,,O,X,13.94,,,,
504,Y2Ba4Cu6O13.9,Ba4Y2Cu6O13.9,Ba2YCu3O7,mp-20674,93.0,,,,,Y,2.0,Ba,4.0,6.0,,,,,,,,,,,,,O,X,13.9,3.817,3.884,3.884,
505,Y1Ba2Cu3O6.94,Ba2Y1Cu3O6.94,Ba2YCu3O7,mp-20674,97.0,,,,,Y,1.0,Ba,2.0,3.0,,,,,,,,,,,,,O,X,6.94,3.824,3.89,3.89,
506,Y1Ba1.975La0.025Cu3O6.95,Ba1.975La0.025Y1Cu3O6.95,Ba2YCu3O7,mp-20674,99.0,,,,,Y,1.0,Ba,1.975,0.025,Cu,3.0,,,,,,,,,,,O,X,6.95,3.82,3.889,3.889,
507,Y1Ba1.95La0.05Cu3O6.9,Ba1.95La0.05Y1Cu3O6.9,Ba2YCu3O7,mp-20674,99.0,,,,,Y,1.0,Ba,1.95,0.05,Cu,3.0,,,,,,,,,,,O,X,6.9,3.821,3.889,3.889,
508,Y1Ba1.925La0.075Cu3O6.9,Ba1.925La0.075Y1Cu3O6.9,Ba2YCu3O7,mp-20674,99.0,,,,,Y,1.0,Ba,1.925,0.075,Cu,3.0,,,,,,,,,,,O,X,6.9,3.827,3.885,3.885,
509,Y1Ba1.9La0.1Cu3O6.9,Ba1.9La0.1Y1Cu3O6.9,Ba2YCu3O7,mp-20674,95.0,,,,,Y,1.0,Ba,1.9,0.1,Cu,3.0,,,,,,,,,,,O,X,6.9,3.83,3.883,3.883,
510,Y1Ba1.8La0.2Cu3O6.95,Ba1.8La0.2Y1Cu3O6.95,Ba2YCu3O7,mp-20674,78.0,,,,,Y,1.0,Ba,1.8,0.2,Cu,3.0,,,,,,,,,,,O,X,6.95,3.839,3.872,3.872,
511,Y1Ba1.7La0.3Cu3O7,Ba1.7La0.3Y1Cu3O7,Ba2YCu3O7,mp-20674,67.0,,,,,Y,1.0,Ba,1.7,0.3,Cu,3.0,,,,,,,,,,,O,X,7.0,3.858,3.859,3.859,
512,Y1Ba1.6La0.4Cu3O7.05,Ba1.6La0.4Y1Cu3O7.05,Ba2YCu3O7,mp-20674,52.0,,,,,Y,1.0,Ba,1.6,0.4,Cu,3.0,,,,,,,,,,,O,X,7.05,3.858,3.858,3.858,
513,Y1Ba1.5La0.5Cu3O7.08,Ba1.5La0.5Y1Cu3O7.08,Ba2YCu3O7,mp-20674,38.0,,,,,Y,1.0,Ba,1.5,0.5,Cu,3.0,,,,,,,,,,,O,X,7.08,3.858,,,
514,Gd1Ba2Cu3OX,Ba2GdCu3O7,Ba2GdCu3O7,mp-19813,89.0,,,,,Gd,1.0,Ba,2.0,3.0,,,,,,,,,,,,,O,X,,3.838,3.9,3.9,
515,Gd1Ba2Cu2.925Fe0.075OX,Ba2Gd1Fe0.075Cu2.925O7,Ba2GdCu3O7,mp-19813,64.0,,,,,Gd,1.0,Ba,2.0,2.925,Fe,0.075,,,,,,,,,,,O,X,,3.871,3.897,3.897,
516,Gd1Ba2Cu2.85Fe0.15OX,Ba2Gd1Fe0.15Cu2.85O7,Ba2GdCu3O7,mp-19813,47.0,,,,,Gd,1.0,Ba,2.0,2.85,Fe,0.15,,,,,,,,,,,O,X,,3.874,3.891,3.891,
517,Gd1Ba2Cu2.775Fe0.225OX,Ba2Gd1Fe0.225Cu2.775O7,Ba2GdCu3O7,mp-19813,33.0,,,,,Gd,1.0,Ba,2.0,2.775,Fe,0.225,,,,,,,,,,,O,X,,3.884,3.884,3.884,
518,Gd1Ba2Cu2.7Fe0.3OX,Ba2Gd1Fe0.3Cu2.7O7,Ba2GdCu3O7,mp-19813,11.0,,,,,Gd,1.0,Ba,2.0,2.7,Fe,0.3,,,,,,,,,,,O,X,,3.882,3.886,3.886,
519,Y1Ba2Cu3OX,Ba2YCu3O7,Ba2YCu3O7,mp-20674,92.0,400.0,21.0,,,Y,1.0,Ba,2.0,3.0,,,,,,,,,,,,,O,X,,,,,
520,Y1Ba2Cu3OX,Ba2YCu3O7,Ba2YCu3O7,mp-20674,93.0,383.0,33.0,,,Y,1.0,Ba,2.0,3.0,,,,,,,,,,,,,O,X,,,,,
